Repository: Kamsinah0606/OPenAIPerovskite

File: Dataset 2D Perovskite (2016-2025) - Mixed.csv (part 3 of 3)
NO. ,DOI Number,Author,Publication Date,Chemical Formula,Material,Metal,A Cation,ETL,Substrate,Solvent,Full Device,Perovskite Thickness (nm),Temperature Fabrication,Relative Humidity,Bandgap,Open-Circuit Voltage (Voc),Short-Circuit Current Density (Jsc),Fill Factor (FF),PCE%
312,10.1016/j.xcrp.2024.102058,Chen Chen et al.,17/07/2024,CsFAMAPbBrI,Cesium Formamidinium Methylammonium Lead Bromoiodide,Pb,Cs; FA; MA,PAA | PCBM-60 | BCP,SLG | ITO,DMF; DMSO,SLG | ITO | NiO-np | MeO-2PACz | Perovskite | PAA | PCBM-60 | BCP | Ag,690,120,25,1.54,1.08,24.1,0.781,20.37
313,10.1016/j.xcrp.2024.102058,Chen Chen et al.,17/07/2024,CsFAMAPbBrI,Cesium Formamidinium Methylammonium Lead Bromoiodide,Pb,Cs; FA; MA,PAA | PCBM-60 | BCP,SLG | ITO,DMF; DMSO,SLG | ITO | NiO-np | MeO-2PACz | Perovskite | PAA | PCBM-60 | BCP | Ag,690,120,25,1.54,1.018,23.333,0.777,19.84
314,10.1016/j.xcrp.2024.102058,Chen Chen et al.,17/07/2024,CsFAMAPbBrI,Cesium Formamidinium Methylammonium Lead Bromoiodide,Pb,Cs; FA; MA,PAA | PCBM-60 | BCP,SLG | ITO,DMF; DMSO,SLG | ITO | NiO-np | MeO-2PACz | Perovskite | PAA | PCBM-60 | BCP | Ag,690,100,25,1.54,1.074,24.317,0.805,21.02
315,10.1016/j.xcrp.2024.102058,Chen Chen et al.,17/07/2024,CsFAMAPbBrI,Cesium Formamidinium Methylammonium Lead Bromoiodide,Pb,Cs; FA; MA,PAA | PCBM-60 | BCP,SLG | ITO,DMF; DMSO,SLG | ITO | NiO-np | MeO-2PACz | Perovskite | PAA | PCBM-60 | BCP | Ag,690,100,25,1.54,1.079,23.273,0.799,20.07
316,10.1016/j.xcrp.2024.102058,Chen Chen et al.,17/07/2024,CsFAMAPbBrI,Cesium Formamidinium Methylammonium Lead Bromoiodide,Pb,Cs; FA; MA,PAA | PCBM-60 | BCP,SLG | ITO,DMF; DMSO,SLG | ITO | NiO-np | MeO-2PACz | Perovskite | PAA | PCBM-60 | BCP | Ag,690,100,30,1.54,1.066,22.821,0.794,19.32
317,10.1016/j.xcrp.2024.102058,Chen Chen et al.,17/07/2024,CsFAMAPbBrI,Cesium Formamidinium Methylammonium Lead Bromoiodide,Pb,Cs; FA; MA,PAA | PCBM-60 | BCP,SLG | ITO,DMF; DMSO,SLG | ITO | NiO-np | MeO-2PACz | Perovskite | PAA | PCBM-60 | BCP | Ag,690,100,30,1.54,1.088,23.997,0.807,20.8
318,10.1016/j.xcrp.2024.102058,Chen Chen et al.,17/07/2024,CsFAMAPbBrI,Cesium Formamidinium Methylammonium Lead Bromoiodide,Pb,Cs; FA; MA,PAA | PCBM-60 | BCP,SLG | ITO,DMF; DMSO,SLG | ITO | NiO-np | MeO-2PACz | Perovskite | PAA | PCBM-60 | BCP | Ag,690,100,30,1.54,1.08,24.065,0.803,20.89
319,10.1016/j.xcrp.2024.102058,Chen Chen et al.,17/07/2024,CsFAMAPbBrI,Cesium Formamidinium Methylammonium Lead Bromoiodide,Pb,Cs; FA; MA,PAA | PCBM-60 | BCP,SLG | ITO,DMF; DMSO,SLG | ITO | NiO-np | MeO-2PACz | Perovskite | PAA | PCBM-60 | BCP | Ag,690,110,30,1.54,1.076,22.229,0.804,19.23
320,10.1016/j.xcrp.2024.102058,Chen Chen et al.,17/07/2024,CsFAMAPbBrI,Cesium Formamidinium Methylammonium Lead Bromoiodide,Pb,Cs; FA; MA,PAA | PCBM-60 | BCP,SLG | ITO,DMF; DMSO,SLG | ITO | NiO-np | MeO-2PACz | Perovskite | PAA | PCBM-60 | BCP | Ag,690,145,25,1.54,1.076,23.258,0.801,20.04
321,10.1016/j.xcrp.2024.102058,Chen Chen et al.,17/07/2024,CsFAMAPbBrI,Cesium Formamidinium Methylammonium Lead Bromoiodide,Pb,Cs; FA; MA,PAA | PCBM-60 | BCP,SLG | ITO,DMF; DMSO,SLG | ITO | NiO-np | MeO-2PACz | Perovskite | PAA | PCBM-60 | BCP | Ag,690,145,25,1.54,1.059,24.229,0.791,20.3
322,10.1016/j.xcrp.2024.102058,Chen Chen et al.,17/07/2024,CsFAMAPbBrI,Cesium Formamidinium Methylammonium Lead Bromoiodide,Pb,Cs; FA; MA,PAA | PCBM-60 | BCP,SLG | ITO,DMF; DMSO,SLG | ITO | NiO-np | MeO-2PACz | Perovskite | PAA | PCBM-60 | BCP | Ag,690,145,25,1.54,1.06,24.254,0.781,20.07
323,10.1016/j.xcrp.2024.102058,Chen Chen et al.,17/07/2024,CsFAMAPbBrI,Cesium Formamidinium Methylammonium Lead Bromoiodide,Pb,Cs; FA; MA,PAA | PCBM-60 | BCP,SLG | ITO,DMF; DMSO,SLG | ITO | NiO-np | MeO-2PACz | Perovskite | PAA | PCBM-60 | BCP | Ag,690,150,25,1.54,1.058,24.347,0.78,20.08
324,10.1016/j.xcrp.2024.102058,Chen Chen et al.,17/07/2024,CsFAMAPbBrI,Cesium Formamidinium Methylammonium Lead Bromoiodide,Pb,Cs; FA; MA,PAA | PCBM-60 | BCP,SLG | ITO,DMF; DMSO,SLG | ITO | NiO-np | MeO-2PACz | Perovskite | PAA | PCBM-60 | BCP | Ag,690,150,50,1.54,1.087,24.337,0.771,20.4
325,10.1016/j.xcrp.2024.102058,Chen Chen et al.,17/07/2024,CsFAMAPbBrI,Cesium Formamidinium Methylammonium Lead Bromoiodide,Pb,Cs; FA; MA,PAA | PCBM-60 | BCP,SLG | ITO,DMF; DMSO,SLG | ITO | NiO-np | MeO-2PACz | Perovskite | PAA | PCBM-60 | BCP | Ag,690,150,50,1.54,1.078,24.104,0.763,19.82
326,10.1016/j.xcrp.2024.102058,Chen Chen et al.,17/07/2024,CsFAMAPbBrI,Cesium Formamidinium Methylammonium Lead Bromoiodide,Pb,Cs; FA; MA,PAA | PCBM-60 | BCP,SLG | ITO,DMF; DMSO,SLG | ITO | NiO-np | MeO-2PACz | Perovskite | PAA | PCBM-60 | BCP | Ag,690,150,50,1.54,1.076,24.224,0.768,20.02
327,10.1016/j.xcrp.2024.102058,Chen Chen et al.,17/07/2024,CsFAMAPbBrI,Cesium Formamidinium Methylammonium Lead Bromoiodide,Pb,Cs; FA; MA,PAA | PCBM-60 | BCP,SLG | ITO,DMF; DMSO,SLG | ITO | NiO-np | MeO-2PACz | Perovskite | PAA | PCBM-60 | BCP | Ag,690,150,30,1.54,1.083,24.29,0.777,20.44
328,10.1016/j.xcrp.2024.102058,Chen Chen et al.,17/07/2024,CsFAMAPbBrI,Cesium Formamidinium Methylammonium Lead Bromoiodide,Pb,Cs; FA; MA,IPA | PCBM-60 | BCP,SLG | ITO,DMF; DMSO,SLG | ITO | NiO-np | MeO-2PACz | Perovskite | PAA | PCBM-60 | BCP | Ag,690,150,50,1.54,1.058,22.135,0.717,16.8
329,10.1016/j.xcrp.2024.102058,Chen Chen et al.,17/07/2024,CsFAMAPbBrI,Cesium Formamidinium Methylammonium Lead Bromoiodide,Pb,Cs; FA; MA,IPA | PCBM-60 | BCP,SLG | ITO,DMF; DMSO,SLG | ITO | NiO-np | MeO-2PACz | Perovskite | PAA | PCBM-60 | BCP | Ag,690,120,50,1.54,1.038,21.483,0.73,16.27
330,10.1016/j.xcrp.2024.102058,Chen Chen et al.,17/07/2024,CsFAMAPbBrI,Cesium Formamidinium Methylammonium Lead Bromoiodide,Pb,Cs; FA; MA,IPA | PCBM-60 | BCP,SLG | ITO,DMF; DMSO,SLG | ITO | NiO-np | MeO-2PACz | Perovskite | PAA | PCBM-60 | BCP | Ag,690,137,50,1.54,1.034,21.727,0.739,16.61
331,10.1016/j.xcrp.2024.102058,Chen Chen et al.,17/07/2024,CsFAMAPbBrI,Cesium Formamidinium Methylammonium Lead Bromoiodide,Pb,Cs; FA; MA,IPA | PCBM-60 | BCP,SLG | ITO,DMF; DMSO,SLG | ITO | NiO-np | MeO-2PACz | Perovskite | PAA | PCBM-60 | BCP | Ag,690,133,50,1.54,1.053,22.883,0.71,17.11
332,10.1016/j.xcrp.2024.102058,Chen Chen et al.,17/07/2024,CsFAMAPbBrI,Cesium Formamidinium Methylammonium Lead Bromoiodide,Pb,Cs; FA; MA,IPA | PCBM-60 | BCP,SLG | ITO,DMF; DMSO,SLG | ITO | NiO-np | MeO-2PACz | Perovskite | PAA | PCBM-60 | BCP | Ag,690,145,35,1.54,1.047,23.174,0.732,17.75
333,10.1016/j.xcrp.2024.102058,Chen Chen et al.,17/07/2024,CsFAMAPbBrI,Cesium Formamidinium Methylammonium Lead Bromoiodide,Pb,Cs; FA; MA,IPA | PCBM-60 | BCP,SLG | ITO,DMF; DMSO,SLG | ITO | NiO-np | MeO-2PACz | Perovskite | PAA | PCBM-60 | BCP | Ag,690,200,35,1.54,1.037,22.547,0.724,16.93
334,10.1016/j.xcrp.2024.102058,Chen Chen et al.,17/07/2024,CsFAMAPbBrI,Cesium Formamidinium Methylammonium Lead Bromoiodide,Pb,Cs; FA; MA,PAA | PCBM-60 | BCP,SLG | ITO,DMF; DMSO,SLG | ITO | NiO-np | MeO-2PACz | Perovskite | PAA | PCBM-60 | BCP | Ag,690,190,35,1.54,1.071,23.777,0.772,19.65
335,10.1016/j.xcrp.2024.102058,Chen Chen et al.,17/07/2024,CsFAMAPbBrI,Cesium Formamidinium Methylammonium Lead Bromoiodide,Pb,Cs; FA; MA,PAA | PCBM-60 | BCP,SLG | ITO,DMF; DMSO,SLG | ITO | NiO-np | MeO-2PACz | Perovskite | PAA | PCBM-60 | BCP | Ag,690,142,35,1.54,1.068,24.044,0.764,19.61
336,10.1016/j.xcrp.2024.102058,Chen Chen et al.,17/07/2024,CsFAMAPbBrI,Cesium Formamidinium Methylammonium Lead Bromoiodide,Pb,Cs; FA; MA,PAA | PCBM-60 | BCP,SLG | ITO,DMF; DMSO,SLG | ITO | NiO-np | MeO-2PACz | Perovskite | PAA | PCBM-60 | BCP | Ag,690,166,20,1.54,1.061,23.087,0.779,19.07
337,10.1016/j.xcrp.2024.102058,Chen Chen et al.,17/07/2024,CsFAMAPbBrI,Cesium Formamidinium Methylammonium Lead Bromoiodide,Pb,Cs; FA; MA,PAA | PCBM-60 | BCP,SLG | ITO,DMF; DMSO,SLG | ITO | NiO-np | MeO-2PACz | Perovskite | PAA | PCBM-60 | BCP | Ag,690,182,20,1.54,1.037,22.547,0.724,16.93
338,10.1016/j.xcrp.2024.102058,Chen Chen et al.,17/07/2024,CsFAMAPbBrI,Cesium Formamidinium Methylammonium Lead Bromoiodide,Pb,Cs; FA; MA,PCBM-60 | BCP,SLG | ITO,DMF; DMSO,SLG | ITO | NiO-np | MeO-2PACz | Perovskite | PCBM-60 | BCP | Ag,690,147,20,1.54,1.018,22.26,0.721,16.34
339,10.1016/j.xcrp.2024.102058,Chen Chen et al.,17/07/2024,CsFAMAPbBrI,Cesium Formamidinium Methylammonium Lead Bromoiodide,Pb,Cs; FA; MA,PCBM-60 | BCP,SLG | ITO,DMF; DMSO,SLG | ITO | NiO-np | MeO-2PACz | Perovskite | PCBM-60 | BCP | Ag,690,144,20,1.54,1.04,24.063,0.704,17.62
340,10.1016/j.xcrp.2024.102058,Chen Chen et al.,17/07/2024,CsFAMAPbBrI,Cesium Formamidinium Methylammonium Lead Bromoiodide,Pb,Cs; FA; MA,PCBM-60 | BCP,SLG | ITO,DMF; DMSO,SLG | ITO | NiO-np | MeO-2PACz | Perovskite | PCBM-60 | BCP | Ag,690,129,45,1.54,0.994,21.573,0.723,15.5
341,10.1016/j.xcrp.2024.102058,Chen Chen et al.,17/07/2024,CsFAMAPbBrI,Cesium Formamidinium Methylammonium Lead Bromoiodide,Pb,Cs; FA; MA,PCBM-60 | BCP,SLG | ITO,DMF; DMSO,SLG | ITO | NiO-np | MeO-2PACz | Perovskite | PCBM-60 | BCP | Ag,690,126,45,1.54,1.062,24.436,0.734,19.05
342,10.1016/j.xcrp.2024.102058,Chen Chen et al.,17/07/2024,CsFAMAPbBrI,Cesium Formamidinium Methylammonium Lead Bromoiodide,Pb,Cs; FA; MA,PCBM-60 | BCP,SLG | ITO,DMF; DMSO,SLG | ITO | NiO-np | MeO-2PACz | Perovskite | PCBM-60 | BCP | Ag,690,145,45,1.54,1.051,22.726,0.735,17.55
343,10.1016/j.xcrp.2024.102058,Chen Chen et al.,17/07/2024,CsFAMAPbBrI,Cesium Formamidinium Methylammonium Lead Bromoiodide,Pb,Cs; FA; MA,PCBM-60 | BCP,SLG | ITO,DMF; DMSO,SLG | ITO | NiO-np | MeO-2PACz | Perovskite | PCBM-60 | BCP | Ag,690,155,45,1.54,1.037,23.823,0.734,18.14
344,10.1016/j.xcrp.2024.102058,Chen Chen et al.,17/07/2024,CsFAMAPbBrI,Cesium Formamidinium Methylammonium Lead Bromoiodide,Pb,Cs; FA; MA,PCBM-60 | BCP,SLG | ITO,DMF; DMSO,SLG | ITO | NiO-np | MeO-2PACz | Perovskite | PCBM-60 | BCP | Ag,690,150,40,1.54,1.027,22.248,0.734,16.77
345,10.1016/j.xcrp.2024.102058,Chen Chen et al.,17/07/2024,CsFAMAPbBrI,Cesium Formamidinium Methylammonium Lead Bromoiodide,Pb,Cs; FA; MA,PCBM-60 | BCP,SLG | ITO,DMF; DMSO,SLG | ITO | NiO-np | MeO-2PACz | Perovskite | PCBM-60 | BCP | Ag,690,150,15,1.54,1.028,21.791,0.739,16.56
346,10.1016/j.xcrp.2024.102058,Chen Chen et al.,17/07/2024,CsFAMAPbBrI,Cesium Formamidinium Methylammonium Lead Bromoiodide,Pb,Cs; FA; MA,PCBM-60 | BCP,SLG | ITO,DMF; DMSO,SLG | ITO | NiO-np | MeO-2PACz | Perovskite | PCBM-60 | BCP | Ag,690,155,40,1.54,1.062,24.27,0.746,18.8
347,10.1016/j.xcrp.2024.102058,Chen Chen et al.,17/07/2024,CsFAMAPbBrI,Cesium Formamidinium Methylammonium Lead Bromoiodide,Pb,Cs; FA; MA,PCBM-60 | BCP,SLG | ITO,DMF; DMSO,SLG | ITO | NiO-np | MeO-2PACz | Perovskite | PCBM-60 | BCP | Ag,690,155,15,1.54,1.008,22.531,0.724,16.45
348,10.1016/j.xcrp.2024.102058,Chen Chen et al.,17/07/2024,CsFAMAPbBrI,Cesium Formamidinium Methylammonium Lead Bromoiodide,Pb,Cs; FA; MA,PCBM-60 | BCP,SLG | ITO,DMF; DMSO,SLG | ITO | NiO-np | MeO-2PACz | Perovskite | PCBM-60 | BCP | Ag,690,150,35,1.54,0.997,21.317,0.725,15.4
349,10.1016/j.xcrp.2024.102058,Chen Chen et al.,17/07/2024,CsFAMAPbBrI,Cesium Formamidinium Methylammonium Lead Bromoiodide,Pb,Cs; FA; MA,PCBM-60 | BCP,SLG | ITO,DMF; DMSO,SLG | ITO | NiO-np | MeO-2PACz | Perovskite | PCBM-60 | BCP | Ag,690,155,30,1.54,1.05,23.005,0.734,17.73
350,10.1016/j.xcrp.2024.102058,Chen Chen et al.,17/07/2024,CsFAMAPbBrI,Cesium Formamidinium Methylammonium Lead Bromoiodide,Pb,Cs; FA; MA,PCBM-60 | BCP,SLG | ITO,DMF; DMSO,SLG | ITO | NiO-np | MeO-2PACz | Perovskite | PCBM-60 | BCP | Ag,690,150,30,1.54,1.04,23.527,0.734,17.97
351,10.1016/j.xcrp.2024.102058,Chen Chen et al.,17/07/2024,CsFAMAPbBrI,Cesium Formamidinium Methylammonium Lead Bromoiodide,Pb,Cs; FA; MA,PCBM-60 | BCP,SLG | ITO,DMF; DMSO,SLG | ITO | NiO-np | MeO-2PACz | Perovskite | PCBM-60 | BCP | Ag,690,155,25,1.54,1.022,21.818,0.729,16.25
352,10.1016/j.xcrp.2024.102058,Chen Chen et al.,17/07/2024,CsFAMAPbBrI,Cesium Formamidinium Methylammonium Lead Bromoiodide,Pb,Cs; FA; MA,PCBM-60 | BCP,SLG | ITO,DMF; DMSO,SLG | ITO | NiO-np | MeO-2PACz | Perovskite | PCBM-60 | BCP | Ag,690,150,25,1.54,1.012,22.751,0.73,16.81
353,10.1016/j.xcrp.2024.102058,Chen Chen et al.,17/07/2024,FAPbI3,Formamidinium Lead Triiodide,Pb,Cs; FA; MA,PCBM-60 | BCP,SLG | ITO,DMF; DMSO,SLG | ITO | NiO-np | MeO-2PACz | Perovskite | PCBM-60 | BCP | Ag,690,76,25,1.54,1.05,24.141,0.695,17.61
354,10.1038/s41467-024-51345-2,Pei et al.,15/8/2024,(GA)CsFAPbIBr3,Guanidinium–Oleylammonium Cesium Formamidinium Lead Iodide–Bromide — (GA)CsFAPbIBr3,Pb,Cs; FA; MA,C60,SLG | ITO,DMF; DMSO,SLG | ITO | SAM(h⁺) | Perovskite | (PEAI:SbCl3) | C60 | BCP | Ag,1000,100,85,1.68,1.234,21.59,0.8122,20.95
355,10.1039/d4sc04819a,Wan et al.,18/9/2024,(PEA)MAPbI3,Phenylethylammonium Methylammonium Lead Iodide — (PEA)MAPbI3,Pb,Cs; FA; MA,TiO2-c,SLG | FTO,DMF; DMSO,SLG | FTO | TiO2-c | TiO2-mp | Perovskite | Spiro-OMeTAD | Au,500,110,85,1.55,1.194,24.63,0.773,22.73
356,10.1016/j.joule.2024.09.001,Soto-Montero et al.,25/09/2024,(OAm)(MAFA)PbI3,"Oleylammonium–(methylammonium/formamidinium) lead iodide — (OAm)(MA,FA)PbI3",Pb,Cs; FA; MA,C60 | BCP,SLG | ITO,PLD,SLG | ITO | 2PACz-SAM | Perovskite (MA/FA) | OAmI (2D pass.) | C60| BCP | Ag,570,85,85,1.58,1.15,21,0.78,19.7
357,10.1016/j.solener.2024.113195,Dipta et al.,17/12/2024,(FAMAPbI2)8Br,Formamidinium–Methylammonium Lead Iodide–Bromide — (FAMAPbI2)8Br,Ag,FA + MA,SnO2,SLG | ITO,DMF; DMSO,SLG | ITO | SnO2 | Perovskite | Spiro-OMeTAD | Ag,550,25,65,1.58,1.07,23.2,0.728,19
358,10.1016/j.solener.2024.113195,Dipta et al.,17/12/2024,(FAMAPbI2)8Br,Formamidinium–Methylammonium Lead Iodide–Bromide — (FAMAPbI2)8Br,Ag,FA + MA,SnO2,SLG | ITO,DMF; DMSO,SLG | ITO | SnO2 | Perovskite | 2D (MABr) | Spiro-OMeTAD | Ag,550,25,65,1.58,1.15,23.1,0.78,20.7
359,10.1016/j.solener.2024.113195,Dipta et al.,17/12/2024,(FAMAPbI2)8Br,Formamidinium–Methylammonium Lead Iodide–Bromide — (FAMAPbI2)8Br,Ag,FA + MA,SnO2,SLG | ITO,DMF; DMSO,SLG | ITO | SnO2 | Perovskite | 2D (PABr) | Spiro-OMeTAD | Ag,550,25,65,1.58,1.12,23.1,0.766,19.9
360,10.1016/j.solener.2024.113195,Dipta et al.,17/12/2024,(FAMAPbI2)8Br,Formamidinium–Methylammonium Lead Iodide–Bromide — (FAMAPbI2)8Br,Ag,FA + MA,SnO2,SLG | ITO,DMF; DMSO,SLG | ITO | SnO2 | Perovskite | 2D (BABr) | Spiro-OMeTAD | Ag,550,25,65,1.58,1.14,23.1,0.773,20.4
361,10.1016/j.solener.2024.113195,Dipta et al.,17/12/2024,(FAMAPbI2)8Br,Formamidinium–Methylammonium Lead Iodide–Bromide — (FAMAPbI2)8Br,Ag,FA + MA,SnO2,SLG | ITO,DMF; DMSO,SLG | ITO | SnO2 | Perovskite | 2D (PeABr) | Spiro-OMeTAD | Ag,550,25,65,1.58,1.15,23.1,0.765,20.3
362,10.1016/j.solener.2024.113195,Dipta et al.,17/12/2024,(FAMAPbI2)8Br,Formamidinium–Methylammonium Lead Iodide–Bromide — (FAMAPbI2)8Br,Ag,FA + MA,SnO2,SLG | ITO,DMF; DMSO,SLG | ITO | SnO2 | Perovskite | 2D (HABr) | Spiro-OMeTAD | Ag,550,25,65,1.58,1.17,23.1,0.791,21.4
363,10.1016/j.solener.2024.113195,Dipta et al.,17/12/2024,(FAMAPbI2)8Br,Formamidinium–Methylammonium Lead Iodide–Bromide — (FAMAPbI2)8Br,Ag,FA + MA,SnO2,SLG | ITO,DMF; DMSO,SLG | ITO | SnO2 | Perovskite | 2D (OABr) | Spiro-OMeTAD | Ag,550,25,65,1.58,1.17,23,0.786,21.1
364,10.1016/j.solener.2024.113195,Dipta et al.,17/12/2024,(FAMAPbI2)8Br,Formamidinium–Methylammonium Lead Iodide–Bromide — (FAMAPbI2)8Br,Ag,FA + MA,SnO2,SLG | ITO,DMF; DMSO,SLG | ITO | SnO2 | Perovskite | 2D (DABr) | Spiro-OMeTAD | Ag,550,25,65,1.58,1.16,22.8,0.768,20.3
365,10.1002/aenm.202500830,Lee et al.,12/04/2025,CsPbI3,Cesium Lead Iodide — (CsPbI₃),Pb,Cs,PCBM | C60 | BCP,SLG|FTO,DMF; IPA; C7H8; C6H5Cl,SLG | FTO | MeO-2PACz | Perovskite (CsPbI₃) | DAO | PCBM | C₆₀ | BCP | Ag,500,190,55,1.69,1.089,19.35,0.8399,17.7
366,10.1016/j.nxmate.2025.100779,Li et al.,13/05/2025,FAPbI3|CsPbBr3,Formamidinium Lead Iodide - FAPbI3,Pb,FA,SnO2,SLG|FTO,DMF;DMSO;CB;IPA;Acetonitrile,FTO| SnO2 | Perovskite | 2D | Spiro-OMeTAD | Au,710,120,25,1.57,1.18,24.45,0.815,23.53
367,https://doi.org/10.1016/j.nxmate.2025.100779 ,Li et al.,31/5/2025,(FAPbI3)(MAPbBr3)PbI2MACl,Formamidinium lead iodide–methylammonium lead bromide mixed perovskite with 2D capping layers (PEAI or OAI) — (FAPbI3)(MAPbBr3)PbI₂MACl,Pb,FA + MA,SnO2,FTO,DMF; DMSO; CB; IPA ,FTO | SnO2 | Perovskite | 2D (PEAI or OAI) | Spiro-OMeTAD | Au,780,170,25,1.59,1.18,24.45,0.815,23.53
368,https://doi.org/10.1016/j.nxmate.2025.100779,Li et al.,31/5/2025,(FAPbI3)(MAPbBr3)PbI2MACl,Formamidinium lead iodide–methylammonium lead bromide mixed perovskite with 2D capping layers (PEAI or OAI) — (FAPbI3)(MAPbBr3)PbI₂MACl,Pb,FA + MA,SnO2,FTO,DMF; DMSO; CB; IPA ,FTO | SnO2 | Perovskite | 2D (PEAI or OAI) | Spiro-OMeTAD | Au,800,120,25,1.57,1.18,24.45,0.815,23.53
369,https://doi.org/10.1016/j.nxmate.2025.100779,Li et al.,31/5/2025,(FAPbI3)(MAPbBr3)PbI2MACl,Formamidinium lead iodide–methylammonium lead bromide mixed perovskite with 2D capping layers (PEAI or OAI) — (FAPbI3)(MAPbBr3)PbI₂MACl,Pb,FA + MA,SnO2,FTO,DMF; DMSO; CB; IPA ,FTO | SnO2 | Perovskite | 2D (PEAI or OAI) | Spiro-OMeTAD | Au,800,120,25,1.57,1.17,24.1,0.81,23.1
370,https://doi.org/10.1016/j.nxmate.2025.100779,Li et al.,31/5/2025,(FAPbI3)(MAPbBr3)PbI2MACl,Formamidinium lead iodide–methylammonium lead bromide mixed perovskite with 2D capping layers (PEAI or OAI) — (FAPbI3)(MAPbBr3)PbI₂MACl,Pb,FA + MA,SnO2,FTO,DMF; DMSO; CB; IPA ,FTO | SnO2 | Perovskite | 2D (PEAI or OAI) | Spiro-OMeTAD | Au,810,120,25,1.57,1.16,23.9,0.798,22
371,https://doi.org/10.1016/j.nxmate.2025.100779,Li et al.,31/5/2025,(FAPbI3)(MAPbBr3)PbI2MACl,Formamidinium lead iodide–methylammonium lead bromide mixed perovskite with 2D capping layers (PEAI or OAI) — (FAPbI3)(MAPbBr3)PbI₂MACl,Pb,FA + MA,SnO2,FTO,DMF; DMSO; CB; IPA ,FTO | SnO2 | Perovskite | 2D (PEAI or OAI) | Spiro-OMeTAD | Au,810,120,25,1.57,1.15,23.6,0.795,21.6
372,https://doi.org/10.1016/j.nxmate.2025.100779,Li et al.,31/5/2025,(FAPbI3)(MAPbBr3)PbI2MACl,Formamidinium lead iodide–methylammonium lead bromide mixed perovskite with 2D capping layers (PEAI or OAI) — (FAPbI3)(MAPbBr3)PbI₂MACl,Pb,FA + MA,SnO2,FTO,DMF; DMSO; CB; IPA ,FTO | SnO2 | Perovskite | 2D (PEAI or OAI) | Spiro-OMeTAD | Au,740,120,25,1.57,1.1,22.9,0.754,21
373,10.1016/j.ecmx.2025.101178,Akshaiya et al.,17/06/2025,PEA2MA4PB5I16,Phenethylammonium Tetramethylammonium Pentalead Hexadeca-Iodide - PEA2MA4Pb5I16,Pb,(PEA);MA,PCBM-60 | Bphen,SLG | ITO,DMF; Ethanol; Chlorobenzene,ITO | HTL | Q-2D-RP Perovskite | PCBM | BCP | Ag,379,126,50,1.61,1.19,17.5,0.8,15.07
374,https://doi.org/10.1016/j.nanoen.2025.111279,Araujo et al.,25/6/2025,CsFAMAPb(IBr)3,"Cesium-doped formamidinium-methylammonium lead iodide-bromide mixed halide perovskite with PEAI + 1,8-DIO 2D overlayer — CsFAMAPb(IBr)3",Pb,Cs + FA + MA,TiO2,FTO,DMF; DMSO; CB; IPA ,FTO | c-TiO2:G | m-TiO2:G | Perovskite | PEAI:DIO | Spiro-OMeTAD | Au,617,100,58,1.63,1.13,22.4,0.8,20.25
375,https://doi.org/10.1016/j.nanoen.2025.111279,Araujo et al.,25/6/2025,CsFAMAPb(IBr)3,Cesium-doped formamidinium-methylammonium lead iodide-bromide mixed halide perovskite with PEAI — CsFAMAPb(IBr)3,Pb,Cs + FA + MA,TiO2 | G,FTO,DMF; DMSO; CB; IPA ,FTO | c-TiO2:G | m-TiO2:G | Perovskite | PEAI:DIO | Spiro-OMeTAD | Au,617,100,55,1.63,1.07,21.81,0.791,18.45
376,https://doi.org/10.1016/j.nanoen.2025.111279,Araujo et al.,25/6/2025,CsFAMAPb(IBr)3,Cesium-doped formamidinium-methylammonium lead iodide-bromide mixed halide perovskite with PEAI + 1-DIO 2D overlayer — CsFAMAPb(IBr)3,Pb,Cs + FA + MA,TiO2 | G,FTO,DMF; DMSO; CB; IPA ,FTO | c-TiO2:G | m-TiO2:G | Perovskite | PEAI:DIO | Spiro-OMeTAD | Au,617,100,55,1.63,1.11,21.96,0.78,19.15
377,https://doi.org/10.1016/j.nanoen.2025.111279,Araujo et al.,25/6/2025,CsFAMAPb(IBr)3,Cesium-doped formamidinium-methylammonium lead iodide-bromide mixed halide perovskite with PEAI + 5-DIO 2D overlayer — CsFAMAPb(IBr)3,Pb,Cs + FA + MA,TiO2 | G,FTO,DMF; DMSO; CB; IPA ,FTO | c-TiO2:G | m-TiO2:G | Perovskite | PEAI:DIO | Spiro-OMeTAD | Au,617,100,55,1.63,1.13,21.97,0.781,19.48
378,10.1016/j.nanoen.2025.111279,Lopes de Araujo et al.,25/06/2025,PEA2PbI4,Phenethylammonium Lead Iodide - PEA2PbI4,Pb,PEA;Cs;FA;MA,TiO2,SLG|FTO,DMF; DMSO; ACN; CB; IPA; EtOH,FTO | c-TiO2 | meso-TiO2 | CsFAMA | PEAI | Spiro-OMeTAD | Au,500,280,30,1.71,1.13,22.4,0.8,34
379,https://dx.doi.org/10.2139/ssrn.5589797,Khambunkoed et al.,11/10/2025,CsMAFASb2ICl(PEA),Phenylethylammonium–Cesium–Methylammonium–Formamidinium Antimony Iodide–Chloride Perovskite — CsMAFASb2ICl(PEA),Sb,Cs + FA + MA + PEA,C60 | PCBM,ITO,DMF; IPA,ITO | MeO-2PACz | Perovskite | PC71BM | BCP | Ag,250,130,50,2.13,0.86,2.43,0.6842,1.55
380,https://dx.doi.org/10.2139/ssrn.5589797,Khambunkoed et al.,11/10/2025,CsMAFASb2ICl(PEA0.03),Phenylethylammonium–Cesium–Methylammonium–Formamidinium Antimony Iodide–Chloride Perovskite — CsMAFASb2ICl(PEA),Sb,Cs + FA + MA + PEA,C60 | PCBM,ITO,DMF; IPA,ITO | MeO-2PACz | Perovskite | PC71BM | BCP | Ag,250,130,50,2.13,0.83,2.63,0.6591,1.53
381,https://dx.doi.org/10.2139/ssrn.5589797,Khambunkoed et al.,11/10/2025,CsMAFASb2ICl(PEA0.05),Phenylethylammonium–Cesium–Methylammonium–Formamidinium Antimony Iodide–Chloride Perovskite — CsMAFASb2ICl(PEA),Sb,Cs + FA + MA + PEA,C60 | PCBM,ITO,DMF; IPA,ITO | MeO-2PACz | Perovskite | PC71BM | BCP | Ag,250,130,50,2.13,0.84,2.71,0.6581,1.59
382,https://dx.doi.org/10.2139/ssrn.5589797,Khambunkoed et al.,11/10/2025,CsMAFASb2ICl(PEA0.07),Phenylethylammonium–Cesium–Methylammonium–Formamidinium Antimony Iodide–Chloride Perovskite — CsMAFASb2ICl(PEA),Sb,Cs + FA + MA + PEA,C60 | PCBM,ITO,DMF; IPA,ITO | MeO-2PACz | Perovskite | PC71BM | BCP | Ag,250,130,50,2.13,0.87,2.81,0.6874,1.71
383,https://dx.doi.org/10.2139/ssrn.5589797,Khambunkoed et al.,11/10/2025,CsMAFASb2ICl(PEA0.10),Phenylethylammonium–Cesium–Methylammonium–Formamidinium Antimony Iodide–Chloride Perovskite — CsMAFASb2ICl(PEA),Sb,Cs + FA + MA + PEA,C60 | PCBM,ITO,DMF; IPA,ITO | MeO-2PACz | Perovskite | PC71BM | BCP | Ag,250,130,50,2.13,0.83,2.73,0.6417,1.53
384,https://dx.doi.org/10.2139/ssrn.5604791,Rahman et al.,14/10/2025,Cs(FAMA)Pb(IBr)3,Cesium–Formamidinium–Methylammonium Lead Iodide–Bromide — Cs(FAMA)Pb(IBr)3,Pb,Cs + FA + MA,SnO2,SLG | FTO,DMF; DMSO,SLG | FTO | SnO2 | Perovskite | Spiro-OMeTAD | Au,600,25,50,1.59,1.08,22.9,0.776,19.2
385,https://dx.doi.org/10.2139/ssrn.5604791,Rahman et al.,14/10/2025,Cs(FAMA)Pb(IBr)3,Cesium–Formamidinium–Methylammonium Lead Iodide–Bromide — Cs(FAMA)Pb(IBr)3,Pb,Cs + FA + MA,SnO2,SLG | FTO,DMF; DMSO,SLG | FTO | SnO2 | Perovskite | PEAI | Spiro-OMeTAD | Au,600,25,50,1.59,1.13,23.2,0.798,20.9
386,,,,,,,,,,,,,,,,,,,
387,,,,,,,,,,,,,,,,,,,
388,,,,,,,,,,,,,,,,,,,
389,,,,,,,,,,,,,,,,,,,
390,,,,,,,,,,,,,,,,,,,
391,,,,,,,,,,,,,,,,,,,
392,,,,,,,,,,,,,,,,,,,
393,,,,,,,,,,,,,,,,,,,
394,,,,,,,,,,,,,,,,,,,
395,,,,,,,,,,,,,,,,,,,
396,,,,,,,,,,,,,,,,,,,
397,,,,,,,,,,,,,,,,,,,
398,,,,,,,,,,,,,,,,,,,
399,,,,,,,,,,,,,,,,,,,
400,,,,,,,,,,,,,,,,,,,
